Repository: jinicius/Alloy_XRD_Battery

# Co-free LiNiO₂ XRD 판독 · 논문 검증 · ML 분석

ALLOY 배터리조 XRD 프로젝트 코드입니다.
LiNiO₂ 양극(시료 A·B·C)의 (003) XRD 봉우리로 충전 중 H2→H3 c축 붕괴를 판독하고,
원 논문 데이터로 검증한 뒤, 머신러닝·데이터 분석 4가지를 추가로 돌렸습니다.

> Reading of (003) XRD peaks for Co-free LiNiO₂ cathodes (H2→H3 collapse), validation against
> Yao et al., *Nat. Commun.* 16, 10199 (2025), and four ML / data-science analyses
> (change-point detection, GP surrogate, NMF, BIC model selection).

Team: Kwon Ye Rim, Kim Min Su, Baek Si Yeon, Jeong Jun Su, Han Seok Jin, Hwang Min Jun

## 폴더 구조

```
src/
  xrd/    xrd_peak_analysis.py    시료 1개 판독 (봉우리 2θ, d, c, FWHM, 대칭비)
          xrd_all_samples.py      시료 A·B·C 통합 판독 → 그래프, CSV, 엑셀 03_분석 표 채우기
          xrd_method_check.py     배경 처리 방식에 따른 결과 민감도 비교
  paper/  paper_compare.py        논문 Source Data ↔ 과제 데이터 수치 비교
          paper_figure.py         비교 그림 (4패널)
          paper_figure_3panel.py  비교 그림 (3패널)
          dev_figures.py          4.30 V 2봉우리 피팅, dQ/dV, dc/dV, 성능 trade-off, 부피 변화
  ml/     ml1_changepoint.py      [ML1] c–V 3구간 변화점 탐지 + 부트스트랩 신뢰구간
          ml2_gp_surrogate.py     [ML2] 소성 시간 → 구조 → 성능 가우시안 프로세스 대리 모델
          ml3_nmf_bic.py          [ML3 첫 시도] NMF 상 분해·끝점 혼합 검정, [ML4] 1 vs 2봉우리 BIC
          ml3b_phase_template.py  [ML3 개정] 대칭/비대칭 pseudo-Voigt BIC, 이동 허용 기준 패턴 분해, 구조–유지율 비교
          ml5_sintering_xrd.py    [ML5 응용] 소성 in-situ XRD: JMAK·Arrhenius·결정 성장·ex/in-situ, (003) 판독 vs Rietveld
tools/    fix_team_excel.py       팀 엑셀 검토 후 수정
          poster_figs_v1/v2.py    포스터용 영문 그림
results/  figures/, ml/           실행 결과 그림·표 (재현 확인용)
data/     원본 데이터 넣는 곳 (저장소에는 없음, data/README.md 참고)
```

## 실행

```bash
pip install -r requirements.txt

# data/ 에 project.xlsx, source_data.xlsx 넣기
bash run_all.sh data/project.xlsx data/source_data.xlsx    # 결과 → out/
```

개별 실행 예:

```bash
python src/xrd/xrd_all_samples.py data/project.xlsx
python src/ml/ml1_changepoint.py data/source_data.xlsx data/project.xlsx out/
python src/ml/ml2_gp_surrogate.py data/source_data.xlsx out/
python -W ignore src/ml/ml3_nmf_bic.py data/source_data.xlsx data/project.xlsx out/   # 5~6분
python src/ml/ml3b_phase_template.py data/source_data.xlsx data/project.xlsx out/     # 약 10분
python src/ml/ml5_sintering_xrd.py data/source_data.xlsx out/                         # 약 20초
```

## 판독 기준 (팀 공통)

1. 원본 데이터 그대로 사용. 스무딩·정규화·세로 offset 없음
2. 배경 = 양 끝 0.3° 구간 counts의 중앙값, 잡음 σ = 같은 구간 표준편차
3. 봉우리 = 돌출 높이 ≥ 20σ, 어깨 = 10~20σ
4. 2θ = 구간 내 최대 counts 위치 (엑셀 INDEX/MATCH/MAX와 같음). 봉우리 2개면 골에서 구간 분리
5. FWHM = (최고점 − 배경)의 절반 높이 폭, 선형 보간
6. 대칭비 = 오른쪽 반폭 / 왼쪽 반폭 (꼭대기 3점 포물선 보정), 0.8~1.25면 대칭
7. d = λ / 2sinθ (Cu Kα, λ = 1.5406 Å), c = 3d
8. 이동량은 같은 시료 4.08 V 대비로만 계산

논문 싱크로트론 데이터(λ = 0.49594 Å)는 d를 구한 뒤 Cu Kα 2θ로 바꿔 비교합니다.

## 주요 결과

| 분석 | 결과 |
|---|---|
| 논문 검증 | 끝점 c값 0.006 Å 이내 일치, 수축률 A 6.94 vs 6.92 %, C 4.40 vs 4.44 % |
| ML1 변화점 | s-LNO 붕괴 시작 4.22 V, d-LNO 4.29 V (95 % CI ±0.01 V). dQ/dV 봉우리는 둘 다 ~4.19 V → d-LNO는 전기화학 반응과 격자 붕괴가 약 90 mV 어긋남 |
| ML2 GP 대리 모델 | 암염상 비율 ↔ 용량 ρ = −1, ↔ 유지율 ρ = +1 (n = 6). 50사이클 후 남는 용량은 6~36 h에서 평평(192~196 mAh/g) |
| ML3 상 분해 | NMF는 봉우리 이동 때문에 실패 → 이동 허용 기준 패턴 분해로 개정. s-LNO 4.30 V만 단일상으로 설명 안 됨(불일치가 d-LNO 최대의 6~8배), d-LNO는 한 상의 c 분포가 0.16 Å까지 넓어지며 연속 수축. 2상 성격이 강할수록 300사이클 유지율 낮음 (논문 s<d, 과제 A<B<C) |
| ML5 응용 | 소성 중 층상 분율 JMAK n ≈ 1(기존 핵 성장), 약 91 %에서 급감속, Ea ≈ 135 kJ/mol(2점). (003) 면적 비율이 Rietveld 분율과 r = 0.999, c값 0.006 Å 이내 일치 |
| ML4 BIC | 과제 데이터: 4.30 V A·B만 2봉우리(ΔBIC 2160, 1707). 논문 실측은 비대칭 pseudo-Voigt로 바꿔도 전 구간 2봉우리 선호 → 상대 비교만 유효 |

## 출처

- Yao et al., "Topotaxially grown composite cathodes for cobalt-free high-energy long-life Li-ion batteries," *Nature Communications* 16, 10199 (2025). doi:10.1038/s41467-025-63258-9
- 데이터는 논문 Source Data와 Supplementary Information(Table S1)을 사용했습니다. 원 데이터 권리는 저자에게 있습니다.

File: results/ml/a12.json
{
 "mix_test": {
  "s-LNO": {
   "V0": 4.206,
   "V1": 4.416,
   "Vm": 4.303,
   "w": [
    0.346,
    0.279
   ],
   "R2": -0.3044
  },
  "d-LNO": {
   "V0": 4.209,
   "V1": 4.4,
   "Vm": 4.297,
   "w": [
    0.754,
    0.281
   ],
   "R2": 0.9761
  }
 },
 "nmf_explained_dLNO_dense_4.15-4.50": [
  0.033,
  0.9641,
  0.9983,
  0.9999,
  1.0
 ],
 "nmf_frames_in_window": {
  "s-LNO": 4,
  "d-LNO dense": 20
 },
 "bic": [
  {
   "sample": "s-LNO",
   "V": 4.007,
   "dBIC": 53.6,
   "minor_share": 0.3,
   "sep_FWHM": 0.21,
   "c_1peak": 14.408,
   "c_err": 0.0003
  },
  {
   "sample": "s-LNO",
   "V": 4.097,
   "dBIC": 44.5,
   "minor_share": 0.266,
   "sep_FWHM": 0.22,
   "c_1peak": 14.404,
   "c_err": 0.0003
  },
  {
   "sample": "s-LNO",
   "V": 4.206,
   "dBIC": 57.0,
   "minor_share": 0.196,
   "sep_FWHM": 0.29,
   "c_1peak": 14.358,
   "c_err": 0.0003
  },
  {
   "sample": "s-LNO",
   "V": 4.303,
   "dBIC": 201.3,
   "minor_share": 0.101,
   "sep_FWHM": 0.85,
   "c_1peak": 13.973,
   "c_err": 0.0035
  },
  {
   "sample": "s-LNO",
   "V": 4.416,
   "dBIC": 72.6,
   "minor_share": 0.194,
   "sep_FWHM": 0.47,
   "c_1peak": 13.505,
   "c_err": 0.0008
  },
  {
   "sample": "s-LNO",
   "V": 4.494,
   "dBIC": 83.4,
   "minor_share": 0.351,
   "sep_FWHM": 0.35,
   "c_1peak": 13.441,
   "c_err": 0.0006
  },
  {
   "sample": "s-LNO",
   "V": 4.616,
   "dBIC": 60.1,
   "minor_share": 0.057,
   "sep_FWHM": 1.65,
   "c_1peak": 13.425,
   "c_err": 0.0011
  },
  {
   "sample": "s-LNO",
   "V": 4.74,
   "dBIC": 85.5,
   "minor_share": 0.071,
   "sep_FWHM": 1.61,
   "c_1peak": 13.41,
   "c_err": 0.0013
  },
  {
   "sample": "s-LNO",
   "V": 4.79,
   "dBIC": 79.8,
   "minor_share": 0.067,
   "sep_FWHM": 1.63,
   "c_1peak": 13.408,
   "c_err": 0.0013
  },
  {
   "sample": "d-LNO",
   "V": 4.001,
   "dBIC": 126.3,
   "minor_share": 0.355,
   "sep_FWHM": 0.03,
   "c_1peak": 14.218,
   "c_err": 0.0007
  },
  {
   "sample": "d-LNO",
   "V": 4.096,
   "dBIC": 95.0,
   "minor_share": 0.328,
   "sep_FWHM": 0.02,
   "c_1peak": 14.217,
   "c_err": 0.0006
  },
  {
   "sample": "d-LNO",
   "V": 4.209,
   "dBIC": 63.8,
   "minor_share": 0.304,
   "sep_FWHM": 0.0,
   "c_1peak": 14.19,
   "c_err": 0.0006
  },
  {
   "sample": "d-LNO",
   "V": 4.297,
   "dBIC": 87.5,
   "minor_share": 0.328,
   "sep_FWHM": 0.31,
   "c_1peak": 14.103,
   "c_err": 0.0011
  },
  {
   "sample": "d-LNO",
   "V": 4.4,
   "dBIC": 103.0,
   "minor_share": 0.098,
   "sep_FWHM": 1.46,
   "c_1peak": 13.807,
   "c_err": 0.0011
  },
  {
   "sample": "d-LNO",
   "V": 4.5,
   "dBIC": 87.8,
   "minor_share": 0.166,
   "sep_FWHM": 1.38,
   "c_1peak": 13.705,
   "c_err": 0.0012
  },
  {
   "sample": "d-LNO",
   "V": 4.62,
   "dBIC": 90.2,
   "minor_share": 0.198,
   "sep_FWHM": 1.18,
   "c_1peak": 13.634,
   "c_err": 0.0013
  },
  {
   "sample": "d-LNO",
   "V": 4.71,
   "dBIC": 83.1,
   "minor_share": 0.357,
   "sep_FWHM": 0.93,
   "c_1peak": 13.605,
   "c_err": 0.0013
  },
  {
   "sample": "d-LNO",
   "V": 4.8,
   "dBIC": 83.8,
   "minor_share": 0.345,
   "sep_FWHM": 0.96,
   "c_1peak": 13.588,
   "c_err": 0.0014
  },
  {
   "sample": "project A",
   "V": 4.08,
   "dBIC": -19.8,
   "minor_share": 0.0,
   "sep_FWHM": 6.54,
   "c_1peak": null,
   "c_err": null
  },
  {
   "sample": "project A",
   "V": 4.3,
   "dBIC": 2159.7,
   "minor_share": 0.448,
   "sep_FWHM": 10.58,
   "c_1peak": null,
   "c_err": null
  },
  {
   "sample": "project A",
   "V": 4.5,
   "dBIC": -17.8,
   "minor_share": 0.001,
   "sep_FWHM": 8.99,
   "c_1peak": null,
   "c_err": null
  },
  {
   "sample": "project A",
   "V": 4.8,
   "dBIC": -17.5,
   "minor_share": 0.0,
   "sep_FWHM": 7.87,
   "c_1peak": null,
   "c_err": null
  },
  {
   "sample": "project B",
   "V": 4.08,
   "dBIC": -20.2,
   "minor_share": 0.001,
   "sep_FWHM": 9.66,
   "c_1peak": null,
   "c_err": null
  },
  {
   "sample": "project B",
   "V": 4.3,
   "dBIC": 1707.2,
   "minor_share": 0.313,
   "sep_FWHM": 4.48,
   "c_1peak": null,
   "c_err": null
  },
  {
   "sample": "project B",
   "V": 4.5,
   "dBIC": -17.3,
   "minor_share": 0.002,
   "sep_FWHM": 3.36,
   "c_1peak": null,
   "c_err": null
  },
  {
   "sample": "project B",
   "V": 4.8,
   "dBIC": -15.3,
   "minor_share": 0.0,
   "sep_FWHM": 12.5,
   "c_1peak": null,
   "c_err": null
  },
  {
   "sample": "project C",
   "V": 4.08,
   "dBIC": -18.2,
   "minor_share": 0.001,
   "sep_FWHM": 7.34,
   "c_1peak": null,
   "c_err": null
  },
  {
   "sample": "project C",
   "V": 4.3,
   "dBIC": -13.0,
   "minor_share": 0.001,
   "sep_FWHM": 3.02,
   "c_1peak": null,
   "c_err": null
  },
  {
   "sample": "project C",
   "V": 4.5,
   "dBIC": -16.5,
   "minor_share": 0.001,
   "sep_FWHM": 6.82,
   "c_1peak": null,
   "c_err": null
  },
  {
   "sample": "project C",
   "V": 4.8,
   "dBIC": -17.5,
   "minor_share": 0.0,
   "sep_FWHM": 7.8,
   "c_1peak": null,
   "c_err": null
  }
 ]
}

File: results/ml/a3.json
{
 "s-LNO": {
  "onset": 4.22,
  "end": 4.4,
  "onset_CI": [
   4.21,
   4.23
  ],
  "end_CI": [
   4.39,
   4.41
  ],
  "width": 0.18,
  "slope_mid": 4.88,
  "drop_mid": 0.878,
  "n": 23,
  "dQdV_peak_V": 4.185,
  "dQdV_peak": 1167.3,
  "dQdV_FWHM_V": 0.02
 },
 "d-LNO": {
  "onset": 4.29,
  "end": 4.43,
  "onset_CI": [
   4.28,
   4.3
  ],
  "end_CI": [
   4.42,
   4.44
  ],
  "width": 0.14,
  "slope_mid": 2.93,
  "drop_mid": 0.41,
  "n": 37,
  "dQdV_peak_V": 4.199,
  "dQdV_peak": 329.2,
  "dQdV_FWHM_V": 0.04
 },
 "project A": {
  "onset": 4.245,
  "end": 4.35,
  "onset_CI": [
   4.24,
   4.24
  ],
  "end_CI": [
   4.35,
   4.35
  ],
  "width": 0.105,
  "slope_mid": 6.15,
  "drop_mid": 0.646,
  "n": 16
 },
 "project B": {
  "onset": 4.2,
  "end": 4.495,
  "onset_CI": [
   4.2,
   4.2
  ],
  "end_CI": [
   4.49,
   4.5
  ],
  "width": 0.295,
  "slope_mid": 2.21,
  "drop_mid": 0.653,
  "n": 16
 },
 "project C": {
  "onset": 4.205,
  "end": 4.505,
  "onset_CI": [
   4.2,
   4.21
  ],
  "end_CI": [
   4.49,
   4.51
  ],
  "width": 0.3,
  "slope_mid": 1.28,
  "drop_mid": 0.385,
  "n": 16
 }
}

File: results/ml/a4.json
{
 "data": {
  "time_h": [
   3.0,
   6.0,
   12.0,
   18.0,
   36.0,
   48.0
  ],
  "capacity": [
   185.14008,
   195.72177,
   205.3,
   208.5361,
   219.0955,
   223.2427
  ],
  "retention50": [
   100.11468,
   99.92278,
   95.04773,
   92.99495,
   87.67866,
   74.90055
  ],
  "RS_wt%": [
   20.1,
   13.0,
   7.3,
   5.1,
   2.3,
   2.2
  ],
  "DS_L_nm": [
   20.8,
   26.6,
   38.5,
   43.5,
   56.9,
   66.5
  ]
 },
 "spearman_RS_wt%_vs_capacity": -1.0,
 "spearman_RS_wt%_vs_retention": 1.0,
 "spearman_DS_L_nm_vs_capacity": 1.0,
 "spearman_DS_L_nm_vs_retention": -1.0,
 "spearman_log_time_vs_capacity": 1.0,
 "spearman_log_time_vs_retention": -1.0,
 "LOO_R2_RMSE": {
  "log t \u2192 RS": [
   0.979,
   0.93
  ],
  "log t \u2192 capacity": [
   0.973,
   2.13
  ],
  "log t \u2192 retention": [
   0.516,
   6.02
  ],
  "RS \u2192 capacity": [
   0.499,
   9.22
  ],
  "RS \u2192 retention": [
   -0.277,
   9.78
  ]
 },
 "retained_capacity_opt_time_h": {
  "median": 21.8,
  "CI95": [
   11.8,
   57.3
  ]
 },
 "retained_capacity_max_mean": 194.3,
 "at_time_h": 12.1,
 "max_capacity_with_P(ret\u226595%)\u22650.9": null,
 "observed_retained": {
  "3h": 185.4,
  "6h": 195.6,
  "12h": 195.1,
  "18h": 193.9,
  "36h": 192.1,
  "48h": 167.2
 }
}

File: results/ml/ml3_v2.json
{
 "shape_bic_all_above_10": {
  "sym": true,
  "split": true
 },
 "summary": [
  {
   "sample": "s-LNO",
   "max_misfit_1phase": 0.008576353103711342,
   "at_V": 4.303,
   "dc_at_max": NaN,
   "minor_share_at_max": NaN,
   "gain_2phase": 0.2432971707511782,
   "max_sigma_c": 0.2242,
   "retention_300": 55.5,
   "two_phase": "n/a"
  },
  {
   "sample": "d-LNO",
   "max_misfit_1phase": 0.0011226025577516132,
   "at_V": 4.297,
   "dc_at_max": NaN,
   "minor_share_at_max": NaN,
   "gain_2phase": 0.2766721875270089,
   "max_sigma_c": 0.1474,
   "retention_300": 96.2,
   "two_phase": "n/a"
  },
  {
   "sample": "project A",
   "max_misfit_1phase": 0.4227494402342161,
   "at_V": 4.3,
   "dc_at_max": 0.503,
   "minor_share_at_max": 0.445,
   "gain_2phase": 22.620626413157563,
   "max_sigma_c": 0.0027,
   "retention_300": 55.5,
   "two_phase": true
  },
  {
   "sample": "project B",
   "max_misfit_1phase": 0.18005844054088158,
   "at_V": 4.3,
   "dc_at_max": 0.209,
   "minor_share_at_max": 0.319,
   "gain_2phase": 49.7502065506862,
   "max_sigma_c": 0.0029,
   "retention_300": 82.0,
   "two_phase": true
  },
  {
   "sample": "project C",
   "max_misfit_1phase": 0.0010863785132475155,
   "at_V": 4.5,
   "dc_at_max": 0.35,
   "minor_share_at_max": 0.007,
   "gain_2phase": 1.0128857726790443,
   "max_sigma_c": 0.0031,
   "retention_300": 95.0,
   "two_phase": false
  }
 ],
 "d-LNO dense": {
  "max_misfit_1phase": 0.0014791211919448172,
  "at_V": 4.316,
  "max_sigma_c": 0.1572,
  "sigma_c_peak_V": 4.537,
  "f_H3_50pct_V": 4.293558823529412
 }
}

File: results/ml/ml5.json
{
 "A1_JMAK": {
  "600": {
   "f0": 0.43658,
   "f_inf": 0.91374,
   "k_per_min": 0.00366,
   "n": 1.00724,
   "R2": 0.99843,
   "k_CI": [
    0.0036,
    0.0038
   ],
   "n_CI": [
    0.9821,
    1.0362
   ],
   "f_inf_CI": [
    0.9078,
    0.919
   ],
   "t_half_min": 189.70543
  },
  "650": {
   "f0": 0.61431,
   "f_inf": 0.90928,
   "k_per_min": 0.01004,
   "n": 0.82186,
   "R2": 0.99969,
   "k_CI": [
    0.0098,
    0.0103
   ],
   "n_CI": [
    0.8058,
    0.8396
   ],
   "f_inf_CI": [
    0.9062,
    0.9125
   ],
   "t_half_min": 63.74033
  }
 },
 "A2_Ea_kJ_mol": {
  "Ea": 135.2,
  "CI95": [
   130.8,
   138.9
  ],
  "note": "\uc628\ub3c4 2\uc810 \u2192 \uac70\uce5c \ucd94\uc815"
 },
 "A3_growth": {
  "600": {
   "D0": 6.4019,
   "K": 1.1513,
   "m": 2.1207,
   "R2": 0.9984,
   "m_CI": [
    2.08,
    2.16
   ]
  },
  "650": {
   "D0": 10.6193,
   "K": 0.0514,
   "m": 0.8391,
   "R2": 0.9992,
   "m_CI": [
    0.8,
    0.88
   ]
  }
 },
 "A4_exsitu_vs_insitu": [
  {
   "t_h": 3,
   "RS_wt": 20.1,
   "DS_nm": 20.8,
   "f_L": 0.799,
   "f_L_insitu_JMAK": 0.666,
   "D_insitu_growth": 13.728
  },
  {
   "t_h": 6,
   "RS_wt": 13.0,
   "DS_nm": 26.6,
   "f_L": 0.87,
   "f_L_insitu_JMAK": 0.786,
   "D_insitu_growth": 18.12
  },
  {
   "t_h": 12,
   "RS_wt": 7.3,
   "DS_nm": 38.5,
   "f_L": 0.927,
   "f_L_insitu_JMAK": 0.88,
   "D_insitu_growth": 24.463
  },
  {
   "t_h": 18,
   "RS_wt": 5.1,
   "DS_nm": 43.5,
   "f_L": 0.949,
   "f_L_insitu_JMAK": 0.905,
   "D_insitu_growth": 29.345
  },
  {
   "t_h": 36,
   "RS_wt": 2.3,
   "DS_nm": 56.9,
   "f_L": 0.977,
   "f_L_insitu_JMAK": 0.914,
   "D_insitu_growth": 40.308
  },
  {
   "t_h": 48,
   "RS_wt": 2.2,
   "DS_nm": 66.5,
   "f_L": 0.978,
   "f_L_insitu_JMAK": 0.914,
   "D_insitu_growth": 46.054
  }
 ],
 "A4_note": "in-situ \uce21\uc815\uc740 12 h\uae4c\uc9c0. 12 h \ucd08\uacfc\ub294 \uc678\uc0bd",
 "B1_003_ratio": {
  "600": {
   "k_per_min": 0.00318,
   "k_CI": [
    0.00312,
    0.00324
   ],
   "n": 0.91397,
   "n_CI": [
    0.9,
    0.93
   ],
   "R2_jmak": 0.99968,
   "pearson_vs_rietveld": 0.99928,
   "R2_linear_calib": 0.99857
  },
  "650": {
   "k_per_min": 0.00938,
   "k_CI": [
    0.00929,
    0.00946
   ],
   "n": 0.84429,
   "n_CI": [
    0.84,
    0.85
   ],
   "R2_jmak": 0.99994,
   "pearson_vs_rietveld": 0.99957,
   "R2_linear_calib": 0.99914
  }
 },
 "B1_Ea_kJ_mol": 145.0,
 "B2_scherrer": {
  "600": {
   "pearson": 0.9981667240986852,
   "ratio_scherrer_to_rietveld": [
    0.63,
    1.72
   ],
   "scherrer_start_end": [
    9.3,
    15.5
   ],
   "rietveld_start_end": [
    5.4,
    24.7
   ]
  },
  "650": {
   "pearson": 0.9838118790415947,
   "ratio_scherrer_to_rietveld": [
    0.45,
    1.06
   ],
   "scherrer_start_end": [
    10.3,
    18.0
   ],
   "rietveld_start_end": [
    9.8,
    40.2
   ]
  }
 },
 "B3_c_lattice": {
  "n": 23,
  "mean_diff_A": 0.0048,
  "max_abs_diff_A": 0.0673,
  "pearson": 0.8544,
  "c_range_from_003": [
   14.29,
   14.412
  ],
  "above_630C": {
   "n": 14,
   "mean_diff_A": -0.0004,
   "max_abs_diff_A": 0.0055
  },
  "below_630C": {
   "n": 9,
   "mean_diff_A": 0.013,
   "max_abs_diff_A": 0.0673
  }
 }
}
